Repository: solmoipark/3DCP_ERC

# pmpredict

Property prediction and inverse mix design for cement paste and mortar, trained on a validated
literature database (2,124 papers, 22,616 mixes, 174,565 measurements; `master.db` of the
pastemortar extraction package, opened read-only).

- **Forward**: mix composition + conditions (age, specimen geometry, curing) → properties with 80 %
  prediction intervals. One LightGBM bundle per target (point + q10/q90 quantile models, split-conformal
  scaling, paper-bootstrap ensemble), evaluated with **GroupKFold by paper** (no leakage from same-paper mixes).
- **Inverse**: target requirements → candidate mix designs (Sobol sweep → probabilistic screening →
  non-dominated sort → diverse shortlist → differential-evolution refinement over the forward models) **plus**
  real published mixes near the target, with closest published analogues for every candidate.

## Run the web UI

```bash
streamlit run app/streamlit_app.py        # http://localhost:8501   (or: pmpredict ui)
```

Share it on a local network with `--server.address 0.0.0.0` (open port 8501 in the firewall). To host it on
**Streamlit Community Cloud**: sign in with the GitHub account that owns this repository → *New app* →
repository `solmoipark/3DCP_ERC`, branch `main`, main file `app/streamlit_app.py` (Python 3.12). The cloud
installs `requirements.txt`; no database or secrets are needed.

## Pipeline

```bash
pmpredict build-features --qa           # DB -> data/composition.parquet, features.parquet, feature_schema.json
pmpredict build-targets                 # measurements -> data/targets.parquet (unit harmonisation, replicate/condition rules)
pmpredict train --target all --variant both      # grouped CV + fit + artifacts/models/<target>/ + manifest + reports/summary.md
pmpredict info                          # configuration, feature build summary, model table
```

## Predict

```bash
pmpredict predict --mix examples/opc_mortar.json --targets compressive_strength,flexural_strength
```

Input is a `MixSpec` JSON (see `pmpredict/schema.py`): components as `material_class` + `amount`
(mass fraction of total powder, powder amounts summing to 1; sand as mass/powder; admixtures as mass/powder),
`water_binder`, optional material properties (`props.oxides`, `blaine_m2kg`, `sg`, ...) and `conditions`
(`age_d`, `comparability_group`, curing). Output per target: q50 with [q10, q90], epistemic std, model
metadata and applicability flags.

## Web UI pages

**모델 현황** (model table with grouped-CV quality and weak flags), **성능 예측** (build a mix with material
pickers, w/b, s/b, admixtures, conditions → predictions with 80 % intervals and downloadable MixSpec JSON),
**유동 곡선** (Bingham flow curve τ(γ̇) with band and published analogue curves), **구조화 곡선** (static yield
stress vs rest time, τ_s(0) + Athix·t), **역설계** (edit targets and search space in tables → candidates,
Pareto / parallel-coordinate plots, published analogues, report download), **문헌 검색** (published mixes near
a target, no models needed).

## Inverse design

```bash
pmpredict init-spec --template 3dcp_printable_mortar --out my_spec.yaml   # also: hpc_paste, low_carbon_mortar
pmpredict retrieve --spec my_spec.yaml -n 20          # published mixes only (no models needed)
pmpredict design --spec my_spec.yaml --out artifacts/reports/design/my_spec
```

A design spec lists **targets** (`ge`/`le`/`range`/`goal`/`minimize`/`maximize` with units and
conditions, optional per-target `p_min`; curve targets `shear_stress_at_rate` with `conditions.shear_rate_1s`
and `static_yield_stress_at_rest` with `conditions.rest_time_s` — see `examples/spec_flowcurve_mortar.yaml`), the **space** (system type, w/b and s/b ranges, allowed binder
classes with bounds, admixtures, fixed curing), **objectives** (`cost`, `co2`, `clinker_fraction`,
`co2_per_mpa`, `cost_per_mpa`) and **risk** (`p_min`, `ad_max`). The report (`report.md`, `result.json`,
`candidates.csv`, `literature.csv`, `pareto.png`, `parallel_coords.png`, one JSON per candidate) states
every model's out-of-fold quality, flags weak models, records any threshold relaxation, and marks the
placeholder cost/CO₂ tables (`configs/*_default.yaml` — replace with your own via `--cost-table/--co2-table`).

`pmpredict validate-design --n 50` runs the closed-loop test (real mixes → their measured values as
targets → does the optimiser land near the true composition, is the true mix judged feasible, is it retrieved).

## Model quality (grouped CV, see `artifacts/reports/summary.md`)

Models are trained on tabulated values plus values read off digitised figure curves (strength/shrinkage vs
age at a standard age grid, Bingham parameters from flow curves, Athix from structuration curves; rows carry
`value_kind_mode = curve_derived`). Composition explains **strength** well across 1,325 papers (compressive
strength: 44,383 rows, R² 0.51 / R²(log) 0.42 / Spearman 0.69; flexural R²(log) 0.25; direct tensile R² 0.50).

File: artifacts/reports/buildability/cylinder_300_design/literature.csv
tier,score,doi,year,is_3dcp,mix,system_type,composition,target_distance,coverage,penalty,compressive_strength@28d,plastic_viscosity,static_yield_stress,compressive_strength@7d,compressive_strength@3d,compressive_strength@1d
near,0.27701102071065586,10.1016/j.conbuildmat.2017.12.112,2018,1,Mixture A,mortar,opc 0.48 / fly_ash_f 0.48 / silica_fume 0.05; w/b 0.14; s/b 0.50,1.0,0.75,0.30000000000000004,49.7,16.65,3350.0,,,
near,0.27701102071065586,10.1016/j.mtsust.2026.101398,2026,1,M0PE,mortar,"ggbfs 0.60 / opc 0.30 / silica_fume 0.10; w/b 0.25; s/b 0.36; sp_pce 0.41%, vma 0.66%",1.0,0.75,0.30000000000000004,49.7,6.5,894.0,,,
near,0.27701102071065586,10.3390/buildings15193436,2025,1,1% Microfibre + SF,mortar,ggbfs 0.50 / opc 0.45 / silica_fume 0.05; w/b 0.26; s/b 1.00; sp_pce 2.00%,1.0,0.75,0.30000000000000004,86.06,13.6,208.25,66.55,,
near,0.2769960971321936,10.1016/j.rineng.2025.106680,2025,1,C4G6,mortar,ggbfs 0.60 / opc 0.40; w/b 0.24; s/b 1.00; sp_pce 0.01%,1.0000538750423422,0.75,0.30000000000000004,94.8,9.7,177.5,77.5,,
near,0.26745074264395596,10.1016/j.conbuildmat.2025.144187,2025,1,RFA-50,mortar,opc 0.55 / other_powder 0.45; w/b 0.40; s/b 1.50,1.0351218816234327,0.75,0.30000000000000004,44.6,68.2,1760.1,,30.2,
near,0.23176404793800864,10.1016/j.addma.2023.103722,2023,1,3DPC mixture,mortar,"opc 1.00; w/b 0.35; s/b 1.00; sp_pce 0.05%, vma 0.06%",1.0,0.75,0.51,55.7,1.12,1560.8,47.2,,25.6
near,0.23176404793800864,10.1016/j.cemconcomp.2024.105446,2024,1,S-3D printed concrete (V70A8D60) / cast counterpart,mortar,fly_ash_f 0.50 / silica_fume 0.50; w/b 0.35; s/b 0.60; fibre 0.62 vol%,1.0,0.75,0.51,42.8,7.65,859.0,,,
near,0.23176404793800864,10.1016/j.clema.2025.100358,2025,1,M-0,mortar,"opc 1.00; w/b 0.32; s/b 2.00; sp_pce 0.99%, vma 0.12%",1.0,0.75,0.51,30.0,15.0,360.0,,,
near,0.1662066124263935,10.1016/j.mtsust.2026.101398,2026,1,M0.5PE,mortar,"ggbfs 0.60 / opc 0.30 / silica_fume 0.10; w/b 0.25; s/b 0.36; sp_pce 0.50%, vma 0.66%; fibre 0.66 vol%",1.0,0.75,0.30000000000000004,50.3,9.1,1028.0,,,
near,0.16581138784258997,10.1016/j.rineng.2025.106680,2025,1,C3G7N1,mortar,ggbfs 0.70 / opc 0.30; w/b 0.24; s/b 1.00; sp_pce 0.01%,1.002380743032962,0.75,0.30000000000000004,105.0,9.1,78.6,89.9,,
near,0.1657353061123381,10.3390/buildings15193436,2025,1,0.75% Microfibre + SF,mortar,ggbfs 0.50 / opc 0.45 / silica_fume 0.05; w/b 0.26; s/b 1.00; sp_pce 2.00%,1.00283969335866,0.75,0.30000000000000004,97.98,9.67,67.86,76.39,,
near,0.1390584287628052,10.1016/j.clema.2025.100358,2025,1,M-10,mortar,"opc 0.90 / ash_other 0.10; w/b 0.32; s/b 2.00; sp_pce 0.99%, vma 0.12%",1.0,0.75,0.51,30.0,12.5,400.0,,,
near,0.0997239674558361,10.1016/j.mtsust.2026.101398,2026,1,M0.75PE,mortar,"ggbfs 0.60 / opc 0.30 / silica_fume 0.10; w/b 0.25; s/b 0.36; sp_pce 0.54%, vma 0.66%; fibre 0.98 vol%",1.0,0.75,0.30000000000000004,47.8,10.6,1287.0,,,
near,0.09933131006147711,10.1016/j.rineng.2025.106680,2025,1,C4G6N1,mortar,ggbfs 0.60 / opc 0.40; w/b 0.24; s/b 1.00; sp_pce 0.01%,1.003945214701729,0.75,0.30000000000000004,104.2,6.4,45.1,84.1,,
near,0.09912294600146326,10.3390/buildings15193436,2025,1,0.5% Microfibre + SF,mortar,ggbfs 0.50 / opc 0.45 / silica_fume 0.05; w/b 0.26; s/b 1.00; sp_pce 2.00%,1.0060450853793537,0.75,0.30000000000000004,109.1,3.75,9.35,82.29,,
