Repository: solmoipark/3DCP_ERC

# pmpredict

Property prediction and inverse mix design for cement paste and mortar, trained on a validated
literature database (2,124 papers, 22,616 mixes, 174,565 measurements; `master.db` of the
pastemortar extraction package, opened read-only).

- **Forward**: mix composition + conditions (age, specimen geometry, curing) → properties with 80 %
  prediction intervals. One LightGBM bundle per target (point + q10/q90 quantile models, split-conformal
  scaling, paper-bootstrap ensemble), evaluated with **GroupKFold by paper** (no leakage from same-paper mixes).
- **Inverse**: target requirements → candidate mix designs (Sobol sweep → probabilistic screening →
  non-dominated sort → diverse shortlist → differential-evolution refinement over the forward models) **plus**
  real published mixes near the target, with closest published analogues for every candidate.

## Run the web UI

```bash
streamlit run app/streamlit_app.py        # http://localhost:8501   (or: pmpredict ui)
```

Share it on a local network with `--server.address 0.0.0.0` (open port 8501 in the firewall). To host it on
**Streamlit Community Cloud**: sign in with the GitHub account that owns this repository → *New app* →
repository `solmoipark/3DCP_ERC`, branch `main`, main file `app/streamlit_app.py` (Python 3.12). The cloud
installs `requirements.txt`; no database or secrets are needed.

## Pipeline

```bash
pmpredict build-features --qa           # DB -> data/composition.parquet, features.parquet, feature_schema.json
pmpredict build-targets                 # measurements -> data/targets.parquet (unit harmonisation, replicate/condition rules)
pmpredict train --target all --variant both      # grouped CV + fit + artifacts/models/<target>/ + manifest + reports/summary.md
pmpredict info                          # configuration, feature build summary, model table
```

## Predict

```bash
pmpredict predict --mix examples/opc_mortar.json --targets compressive_strength,flexural_strength
```

Input is a `MixSpec` JSON (see `pmpredict/schema.py`): components as `material_class` + `amount`
(mass fraction of total powder, powder amounts summing to 1; sand as mass/powder; admixtures as mass/powder),
`water_binder`, optional material properties (`props.oxides`, `blaine_m2kg`, `sg`, ...) and `conditions`
(`age_d`, `comparability_group`, curing). Output per target: q50 with [q10, q90], epistemic std, model
metadata and applicability flags.

## Web UI pages

**모델 현황** (model table with grouped-CV quality and weak flags), **성능 예측** (build a mix with material
pickers, w/b, s/b, admixtures, conditions → predictions with 80 % intervals and downloadable MixSpec JSON),
**유동 곡선** (Bingham flow curve τ(γ̇) with band and published analogue curves), **구조화 곡선** (static yield
stress vs rest time, τ_s(0) + Athix·t), **역설계** (edit targets and search space in tables → candidates,
Pareto / parallel-coordinate plots, published analogues, report download), **문헌 검색** (published mixes near
a target, no models needed).

## Inverse design

```bash
pmpredict init-spec --template 3dcp_printable_mortar --out my_spec.yaml   # also: hpc_paste, low_carbon_mortar
pmpredict retrieve --spec my_spec.yaml -n 20          # published mixes only (no models needed)
pmpredict design --spec my_spec.yaml --out artifacts/reports/design/my_spec
```

A design spec lists **targets** (`ge`/`le`/`range`/`goal`/`minimize`/`maximize` with units and
conditions, optional per-target `p_min`; curve targets `shear_stress_at_rate` with `conditions.shear_rate_1s`
and `static_yield_stress_at_rest` with `conditions.rest_time_s` — see `examples/spec_flowcurve_mortar.yaml`), the **space** (system type, w/b and s/b ranges, allowed binder
classes with bounds, admixtures, fixed curing), **objectives** (`cost`, `co2`, `clinker_fraction`,
`co2_per_mpa`, `cost_per_mpa`) and **risk** (`p_min`, `ad_max`). The report (`report.md`, `result.json`,
`candidates.csv`, `literature.csv`, `pareto.png`, `parallel_coords.png`, one JSON per candidate) states
every model's out-of-fold quality, flags weak models, records any threshold relaxation, and marks the
placeholder cost/CO₂ tables (`configs/*_default.yaml` — replace with your own via `--cost-table/--co2-table`).

`pmpredict validate-design --n 50` runs the closed-loop test (real mixes → their measured values as
targets → does the optimiser land near the true composition, is the true mix judged feasible, is it retrieved).

## Model quality (grouped CV, see `artifacts/reports/summary.md`)

Models are trained on tabulated values plus values read off digitised figure curves (strength/shrinkage vs
age at a standard age grid, Bingham parameters from flow curves, Athix from structuration curves; rows carry
`value_kind_mode = curve_derived`). Composition explains **strength** well across 1,325 papers (compressive
strength: 44,383 rows, R² 0.51 / R²(log) 0.42 / Spearman 0.69; flexural R²(log) 0.25; direct tensile R² 0.50).

File: artifacts/reports/design/demo_3dcp_redig04/literature.csv
tier,score,doi,year,is_3dcp,mix,system_type,composition,target_distance,coverage,penalty,compressive_strength@1d,compressive_strength@7d,compressive_strength@28d,flow_table_spread,static_yield_stress,compressive_strength@2d,compressive_strength@3d,compressive_strength@14d,compressive_strength@21d,compressive_strength@33d,compressive_strength@56d,compressive_strength@90d,compressive_strength@180d
near,0.8337668263567466,10.3390/buildings13061476,2023,1,M1,mortar,"opc 1.00; w/b 0.35; s/b 1.00; sp_pce 0.10%, vma 0.10%",0.18578558524320912,1.0,0.30000000000000004,24.8,42.9,48.6,168.0,7368.4,,,,,,,,
near,0.47772991731131187,10.3390/buildings13061476,2023,1,M2,mortar,"opc 0.80 / glass_powder 0.20; w/b 0.35; s/b 1.00; sp_pce 0.10%, vma 0.10%",0.06363207547169812,1.0,0.5,16.0,33.3,38.5,173.0,9986.5,18.883333333333333,21.766666666666666,35.03333333333333,36.766666666666666,,,,
near,0.29855890215468633,10.3390/buildings15193436,2025,1,1% Microfibre + SF,mortar,ggbfs 0.50 / opc 0.45 / silica_fume 0.05; w/b 0.26; s/b 1.00; sp_pce 2.00%,1.2127721232891322,1.0,0.30000000000000004,,66.55,86.06,202.5,208.25,,,,,,,,
near,0.24623201840947184,10.1016/j.conbuildmat.2017.12.112,2018,1,Mixture A,mortar,opc 0.48 / fly_ash_f 0.48 / silica_fume 0.05; w/b 0.14; s/b 0.50,1.0,0.6666666666666666,0.30000000000000004,,,49.7,,3350.0,,,,,,,,
near,0.24623201840947184,10.1016/j.conbuildmat.2023.133561,2023,1,M2,mortar,opc 0.50 / ggbfs 0.50; w/b 0.37; s/b 1.16,1.0,0.6666666666666666,0.30000000000000004,,,53.400000000000006,176.0,,,,,,34.8,,,
near,0.24525296078096154,10.1016/j.conbuildmat.2026.147445,2026,0,MK0,mortar,fly_ash_f 0.60 / ggbfs 0.40; w/b 0.09; s/b 0.60; sp_pce 1.00%; fibre 2.17 vol%; activator 0.42/b,1.0,0.6666666666666666,0.0,,,66.6,173.0,,,,,,,,,
near,0.24525296078096154,10.1016/j.cscm.2025.e05426,2025,0,Control (OPC),mortar,opc 1.00; w/b 0.45; s/b 2.75,1.0,0.6666666666666666,0.0,,37.63,43.91,185.75,,,11.37,,,,,,
near,0.24525296078096154,10.1016/j.nxmate.2025.101552,2025,0,0% BP,mortar,opc 1.00; w/b 0.42; s/b 1.48,1.0,0.6666666666666666,0.0,,30.1,52.4,160.0,,,,46.3,,,,,
near,0.24525296078096154,10.1016/j.pes.2026.100274,2026,0,UHPC-CC20,mortar,opc 0.80 / calcined_clay 0.20; w/b 0.19; s/b 0.75; sp_pce 0.67%; fibre 1.49 vol%,1.0,0.6666666666666666,0.0,70.0,104.0,121.3,183.0,,75.66666666666667,81.33333333333333,109.76666666666667,115.53333333333333,,123.45526315789473,126.07236842105263,133.0
near,0.24525296078096154,10.1016/j.susmat.2018.05.001,2019,0,C,mortar,opc 1.00; w/b 0.48; s/b 2.75; sp_pce 0.53%,1.0,0.6666666666666666,0.0,,41.9,53.1,185.0,,,31.4,,,,,58.8,
near,0.1937354902994467,10.3390/buildings13061476,2023,1,M4,mortar,"glass_powder 0.60 / opc 0.40; w/b 0.35; s/b 1.00; sp_pce 0.10%, vma 0.10%",0.6235943396226415,1.0,0.30000000000000004,6.8,18.6,25.3,194.0,10162.0,,,,,,,,
near,0.1471517764685769,10.1016/j.conbuildmat.2026.147445,2026,0,MK30,mortar,ggbfs 0.40 / fly_ash_f 0.30 / metakaolin 0.30; w/b 0.09; s/b 0.60; sp_pce 1.00%; fibre 2.14 vol%; activator 0.42/b,1.0,0.6666666666666666,0.0,,,92.9,141.0,,,,,,,,,
near,0.1471517764685769,10.1016/j.nxmate.2025.101552,2025,0,0.2% BP,mortar,opc 1.00; w/b 0.42; s/b 1.48,1.0,0.6666666666666666,0.0,,35.9,61.8,170.0,,,,50.7,,,,,
near,0.08829106588114614,10.1016/j.conbuildmat.2026.147445,2026,0,MK10B2,mortar,fly_ash_f 0.50 / ggbfs 0.40 / metakaolin 0.10 / other_powder 0.01; w/b 0.09; s/b 0.60; sp_pce 0.99%; fibre 2.19 vol%; activator 0.42/b,1.0,0.6666666666666666,0.0,,,106.5,155.0,,,,,,,,,
near,0.08829106588114614,10.1016/j.nxmate.2025.101552,2025,0,0.6% BP,mortar,opc 0.99 / other_powder 0.01; w/b 0.42; s/b 1.47,1.0,0.6666666666666666,0.0,,21.7,49.5,185.0,,,,42.0,,,,,
