Repository: solmoipark/3DCP_ERC

# pmpredict

Property prediction and inverse mix design for cement paste and mortar, trained on a validated
literature database (2,124 papers, 22,616 mixes, 174,565 measurements; `master.db` of the
pastemortar extraction package, opened read-only).

- **Forward**: mix composition + conditions (age, specimen geometry, curing) → properties with 80 %
  prediction intervals. One LightGBM bundle per target (point + q10/q90 quantile models, split-conformal
  scaling, paper-bootstrap ensemble), evaluated with **GroupKFold by paper** (no leakage from same-paper mixes).
- **Inverse**: target requirements → candidate mix designs (Sobol sweep → probabilistic screening →
  non-dominated sort → diverse shortlist → differential-evolution refinement over the forward models) **plus**
  real published mixes near the target, with closest published analogues for every candidate.

## Run the web UI

```bash
streamlit run app/streamlit_app.py        # http://localhost:8501   (or: pmpredict ui)
```

Share it on a local network with `--server.address 0.0.0.0` (open port 8501 in the firewall). To host it on
**Streamlit Community Cloud**: sign in with the GitHub account that owns this repository → *New app* →
repository `solmoipark/3DCP_ERC`, branch `main`, main file `app/streamlit_app.py` (Python 3.12). The cloud
installs `requirements.txt`; no database or secrets are needed.

## Pipeline

```bash
pmpredict build-features --qa           # DB -> data/composition.parquet, features.parquet, feature_schema.json
pmpredict build-targets                 # measurements -> data/targets.parquet (unit harmonisation, replicate/condition rules)
pmpredict train --target all --variant both      # grouped CV + fit + artifacts/models/<target>/ + manifest + reports/summary.md
pmpredict info                          # configuration, feature build summary, model table
```

## Predict

```bash
pmpredict predict --mix examples/opc_mortar.json --targets compressive_strength,flexural_strength
```

Input is a `MixSpec` JSON (see `pmpredict/schema.py`): components as `material_class` + `amount`
(mass fraction of total powder, powder amounts summing to 1; sand as mass/powder; admixtures as mass/powder),
`water_binder`, optional material properties (`props.oxides`, `blaine_m2kg`, `sg`, ...) and `conditions`
(`age_d`, `comparability_group`, curing). Output per target: q50 with [q10, q90], epistemic std, model
metadata and applicability flags.

## Web UI pages

**모델 현황** (model table with grouped-CV quality and weak flags), **성능 예측** (build a mix with material
pickers, w/b, s/b, admixtures, conditions → predictions with 80 % intervals and downloadable MixSpec JSON),
**유동 곡선** (Bingham flow curve τ(γ̇) with band and published analogue curves), **구조화 곡선** (static yield
stress vs rest time, τ_s(0) + Athix·t), **역설계** (edit targets and search space in tables → candidates,
Pareto / parallel-coordinate plots, published analogues, report download), **문헌 검색** (published mixes near
a target, no models needed).

## Inverse design

```bash
pmpredict init-spec --template 3dcp_printable_mortar --out my_spec.yaml   # also: hpc_paste, low_carbon_mortar
pmpredict retrieve --spec my_spec.yaml -n 20          # published mixes only (no models needed)
pmpredict design --spec my_spec.yaml --out artifacts/reports/design/my_spec
```

A design spec lists **targets** (`ge`/`le`/`range`/`goal`/`minimize`/`maximize` with units and
conditions, optional per-target `p_min`; curve targets `shear_stress_at_rate` with `conditions.shear_rate_1s`
and `static_yield_stress_at_rest` with `conditions.rest_time_s` — see `examples/spec_flowcurve_mortar.yaml`), the **space** (system type, w/b and s/b ranges, allowed binder
classes with bounds, admixtures, fixed curing), **objectives** (`cost`, `co2`, `clinker_fraction`,
`co2_per_mpa`, `cost_per_mpa`) and **risk** (`p_min`, `ad_max`). The report (`report.md`, `result.json`,
`candidates.csv`, `literature.csv`, `pareto.png`, `parallel_coords.png`, one JSON per candidate) states
every model's out-of-fold quality, flags weak models, records any threshold relaxation, and marks the
placeholder cost/CO₂ tables (`configs/*_default.yaml` — replace with your own via `--cost-table/--co2-table`).

`pmpredict validate-design --n 50` runs the closed-loop test (real mixes → their measured values as
targets → does the optimiser land near the true composition, is the true mix judged feasible, is it retrieved).

## Model quality (grouped CV, see `artifacts/reports/summary.md`)

Models are trained on tabulated values plus values read off digitised figure curves (strength/shrinkage vs
age at a standard age grid, Bingham parameters from flow curves, Athix from structuration curves; rows carry
`value_kind_mode = curve_derived`). Composition explains **strength** well across 1,325 papers (compressive
strength: 44,383 rows, R² 0.51 / R²(log) 0.42 / Spearman 0.69; flexural R²(log) 0.25; direct tensile R² 0.50).

File: artifacts/reports/design/demo_flowcurve/literature.csv
tier,score,doi,year,is_3dcp,mix,system_type,composition,target_distance,coverage,penalty,compressive_strength@28d,compressive_strength@3d,static_yield_stress_at_rest@1200s,shear_stress_at_rate@50/s
near,0.053076361895329265,10.1016/j.addma.2020.101069,2020,1,Plain (fibre-free) mix,mortar,opc 1.00; w/b 0.31; s/b 1.20,1.7320508075688772,0.25,0.0,50.82,,,
near,0.053076361895329265,10.1016/j.cemconcomp.2021.104060,2021,1,M5,mortar,ggbfs 0.50 / fly_ash_f 0.50; w/b 0.36; s/b 1.50; retarder 0.50%; activator 0.10/b,1.7320508075688772,0.25,0.0,,52.6,7700.0,
near,0.053076361895329265,10.1016/j.cemconcomp.2021.104158,2021,1,N2,mortar,opc 1.00; w/b 0.35; s/b 1.00; vma 0.20%,1.7320508075688772,0.25,0.0,,,,277.65
near,0.053076361895329265,10.1016/j.cemconcomp.2023.104960,2023,1,Mixture A (mortar),mortar,csa 1.00; w/b 0.35; s/b 1.20; retarder 1.99%,1.7320508075688772,0.25,0.0,,,,400.6470588235294
near,0.053076361895329265,10.1016/j.cemconcomp.2024.105641,2024,1,LC3-ECC,mortar,"fly_ash_f 0.55 / opc 0.25 / calcined_clay 0.14 / limestone_powder 0.07; w/b 0.25; s/b 0.36; sp_pce 0.54%, vma 0.15%; fibre 2.25 vol%",1.7320508075688772,0.25,0.0,45.3,,,
near,0.053076361895329265,10.1016/j.conbuildmat.2018.12.061,2019,1,S/C=0.6,mortar,"opc 0.98 / silica_fume 0.02; w/b 0.34; s/b 0.59; sp_pce 0.25%, vma 0.01%",1.7320508075688772,0.25,0.0,,,,465.0
near,0.03184581713719756,10.1016/j.addma.2020.101069,2020,1,1% E6-glass fibre mix,mortar,opc 1.00; w/b 0.33; s/b 1.20; fibre 0.73 vol%,1.7320508075688772,0.25,0.0,51.92,,,
near,0.03184581713719756,10.1016/j.cemconcomp.2021.104158,2021,1,N3,mortar,opc 1.00; w/b 0.35; s/b 1.00; vma 0.30%,1.7320508075688772,0.25,0.0,,,,357.57
near,0.03184581713719756,10.1016/j.cemconcomp.2023.104960,2023,1,Mixture B0 (mortar),mortar,opc 1.00; w/b 0.35; s/b 1.20; sp_pce 0.60%,1.7320508075688772,0.25,0.0,,,,290.3636363636364
near,0.03184581713719756,10.1016/j.conbuildmat.2018.12.061,2019,1,S/C=0.8,mortar,"opc 0.98 / silica_fume 0.02; w/b 0.34; s/b 0.78; sp_pce 0.25%, vma 0.01%",1.7320508075688772,0.25,0.0,,,,460.0
near,0.019107490282318534,10.1016/j.cemconcomp.2021.104158,2021,1,M3,mortar,opc 0.84 / silica_fume 0.16; w/b 0.35; s/b 1.00,1.7320508075688772,0.25,0.0,,,,269.34
near,0.019107490282318534,10.1016/j.cemconcomp.2023.104960,2023,1,Mixture B2 (mortar),mortar,opc 0.98 / lime 0.02; w/b 0.35; s/b 1.20; sp_pce 0.59%,1.7320508075688772,0.25,0.0,,,,331.72727272727275
